Repository: js-chemE/IR-bands

# IR-bands

Interactive vibrational spectroscopy band atlas for CO₂ hydrogenation, published as a static site on GitHub Pages.

## Live site

[https://js-cheme.github.io/IR-bands/](https://js-cheme.github.io/IR-bands/)

# Step 1: validate data and emit clean JSON
python build.py

# Make sure docs/data/ exists first
python build.py

## Data files

Everything the atlas knows lives in `data/`, as JSONC (JSON with comments). Each of the two large files opens with a commented schema preamble documenting every key; keep it in sync when a field changes.

| File | Holds |
|------|-------|
| `bands.jsonc` | band assignments, plus the group, lane, set and region tables |

File: data/molecules3d.jsonc
// 3D molecules for the vibration animations.
//
// What this file is
// -----------------
// The configuration that turns the raw CCCBDB tables in data/molecules3d/cccbdb/
// into docs/data/molecules3d.json, which the frontend's MoleculeViewer3D draws:
// real 3D geometry, real normal-mode displacement vectors, a chosen default
// view, and a mapping from each VibrationMode.id in vibrations.jsonc to the
// CCCBDB mode that is the same vibration.
//
// Build:   python src/ir_bands/molecules3d.py      (stdlib only)
//          (build.py calls it too)
//
// Sources
// -------
//   Polyatomics: NIST CCCBDB, SRD 101, B3LYP/aug-cc-pVTZ geometry and
//   harmonic normal modes (the "eigenvectors" page). One file per species in
//   data/molecules3d/cccbdb/<formula>.json, copied verbatim with the date.
//   Diatomics: CCCBDB experimental r_e (diatomics.json, with CCCBDB's own
//   source key per value). CCCBDB gives no eigenvectors for a diatomic; the
//   stretch is built from the masses so the centre of mass stays put.
//
// Coordinates
// -----------
// CCCBDB's standard orientation is turned into the drawing frame by `frame`:
//   up      the molecular direction that should point up on screen
//   toward  the direction that should point at the viewer (made orthogonal
//           to `up`); right = up x toward, so the frame stays right-handed
// The drawing is centred on the middle of its rest outline in this view (not
// on the centroid, which three H atoms pull off to one side). Then `view` applies, in this order and in degrees, with the same meaning as
// phd_ui.structure: rotate (in the screen plane, counter-clockwise), turn
// (about the vertical, positive brings the right side toward the viewer),
// tip (about the horizontal, positive brings the top toward the viewer).
// Vectors may be given as [x, y, z] or as an atom reference "atom:3", meaning
// the direction from the molecule's centroid to that atom (CCCBDB index).
//
// Modes
// -----
//   modes: { "<VibrationMode.id>": <CCCBDB mode index> }
// The index is CCCBDB's "mode index" column (one row per component), not its
// "mode number". For a degenerate mode the index picks which component is
// drawn; the choice is made for readability in the default view and says so
// in a comment. The build checks every mapped mode's symmetry species against
// vibrations.jsonc and refuses a mismatch, and lists any gas-phase mode of a
// configured molecule that has no mapping.
//
// CCCBDB numbers modes by species then falling frequency, which is Herzberg's
// convention, so ν_n = mode number n for all of these except CO2, where
// Herzberg's ν2 (bend, Πu) and ν3 (antisymmetric stretch, Σu+) are CCCBDB's
// 3 and 2.
//
// Bonds
// -----
// Perceived from covalent radii (Cordero et al. 2008) with a 1.25 tolerance,
// order 1 unless `bond_orders` says otherwise ([i, j, order], CCCBDB indices).
//
// How to add a molecule
// ---------------------
//   1. On cccbdb.nist.gov pick the species, then Calculated > Vibrations >
//      eigenvectors at B3LYP/aug-cc-pVTZ. Copy the frequency table, the
//      Cartesian table and the eigenvector table into a new
//      data/molecules3d/cccbdb/<formula>.json with the same keys as the
//      existing ones, and the retrieval date.
//   2. Add an entry below: the vibrations.jsonc molecule id, topology "gas",
//      `cccbdb`, `frame`, `view`, `modes`, and `bond_orders` if needed.
//   3. Run the build. It prints the mapping table with calculated vs listed
//      wavenumbers; read it.
//   4. Look at it on the Normal modes page and adjust `view` or the
//      degenerate component.
//
// Adsorbed species
// ----------------
// An entry with "adsorbate" is built by src/ir_bands/adsorbates.py, not from
// CCCBDB: `adsorbate` names the builder, `geometry` gives its bond lengths
// (Å) and angles (°) with the source of each in the comment above the entry
// (ASSUMED where none was found), `bonds` are [i, j, order] in the atom order
// of the old hand drawing (moleculeGeometry.ts), and `modes` give one
// operation per atom (documented at the top of adsorbates.py). The modes
// are the hand-drawn animations translated into these operations: a
// displacement along or across a bond follows the bond when the geometry
// changes, a bend or rock is a real rotation, and the old size pulse that
// stood for out-of-plane motion is real motion along z. Frame: x along the
// surface, y the surface normal, z toward the viewer, surface at y = 0.
// `view` is the default turn and tip, straight from the front (0, 0) unless
// there is a reason; the viewer lets you turn about the normal only.
// The height above the surface is drawn shortened (settings.surface_gap):
// the bound atom is lowered to that fraction of its real height, the
// molecule keeps its shape, and only the dotted surface bonds come out short.
// Monodentate formate, carbonate and bicarbonate are drawn with the bound
// O-C along the surface normal at rest and the M-O bond leaning, so M-O-C
// keeps its value (adsorbates.py, UPRIGHT).
{
  "settings": {
    // Atoms closer to the viewer are drawn larger, by up to this fraction at
    // the molecule's full reach (normalised per molecule, so a spinning or
    // vibrating molecule never pulses). phd_ui uses 0.2.
    "depth_cue": 0.2,
    // Adsorbates: the bound atom is drawn at this fraction of its real
    // height above the surface, to save space. A drawing choice, not data:
    // the geometry entries keep the literature M-X lengths.
    "surface_gap": 0.5
  },
  "molecules": {
    "co2": {
      "gas": {
        "cccbdb": "CO2",
        // Axis along CCCBDB z, drawn horizontal. In-plane bend = the y
        // component (index 3), out-of-plane = the x component (index 4).
        "frame": { "up": [0, 1, 0], "toward": [1, 0, 0] },
        "view": { "rotate": 0, "turn": 0, "tip": 0 },
        "bond_orders": [[1, 2, 2], [1, 3, 2]],
        "modes": {
          "co2_stretch_symmetric": 1,
          "co2_stretch_asymmetric": 2,
          "co2_bend": 3,
          "co2_bend_wagging": 4
        }
      }
    },
    "ch4": {
      "gas": {
        "cccbdb": "CH4",
        // One C-H straight up, as the old drawing had it, and the other three
        // spread below it so none hides behind C.
        "frame": { "up": "atom:2", "toward": "atom:5" },
        "view": { "rotate": 0, "turn": 15, "tip": 30 },
        "modes": {
          "ch4_stretch_symmetric": 1,
          // E: component 1 of 2.
          "ch4_bend_e": 2,
          // T2: component 1 of 3, the one where the upright H (atom 2) carries
          // most of the motion, so it reads as one bond stretching against
          // the other three.
          "ch4_stretch_asymmetric": 4,
          // T2: component 1 of 3.
          "ch4_bend_t2": 7
        }
      }
    },
    "nh3": {
      "gas": {
        "cccbdb": "NH3",
        // N on top, the H3 umbrella below, seen from above so all three H show.
        "frame": { "up": [0, 0, 1], "toward": [0, 1, 0] },
        "view": { "rotate": 0, "turn": 30, "tip": 45 },
        "modes": {
          "nh3_stretch_symmetric": 1,
          "nh3_bend_symmetric": 2,
          // E: component 1 of 2.
          "nh3_stretch_asymmetric": 3,
          // E: component 2 of 2. Either component is the same vibration; one is drawn.
          "nh3_bend_asymmetric": 6
        }
      }
    },
    "water": {
      "gas": {
        "cccbdb": "H2O",
        // O on top, both H below, molecule in the screen plane.
        "frame": { "up": [0, 0, 1], "toward": [1, 0, 0] },
        "view": { "rotate": 0, "turn": 0, "tip": 0 },
        "modes": {
          "h2o_stretch_symmetric": 1,
          "h2o_bend": 2,
          "h2o_stretch_asymmetric": 3
        }
      }
    },
    "methanol": {
      "gas": {
        "cccbdb": "CH3OH",
        // C left, O right; the in-plane H on C points down and the H on O
        // up (trans), as in the old drawing. The two out-of-plane methyl H
        // would sit on top of each other face-on, so the view tips the top
        // forward and turns a little: one of them then sits left of C in
        // front, the other up and behind.
        "frame": { "up": [1, 0, 0], "toward": [0, 0, 1] },
        "view": { "rotate": 0, "turn": 15, "tip": 25 },
        "modes": {
          "methanol_oh_stretch": 1,
          "methanol_stretch_a": 2,
          "methanol_stretch_symmetric": 3,
          "methanol_ch_scissor": 4,
          "methanol_bend_symmetric": 5,
          "methanol_oh_bend": 6,
          "methanol_co_scaffold": 7,
          "methanol_co_stretch": 8,
          "methanol_stretch_antisym": 9,
          "methanol_ch_rock": 10,
          "methanol_twist": 11,
          "methanol_torsion": 12
        }
      }
    },
    "co": {
      "gas": { "diatomic": "CO", "elements": ["C", "O"], "bond_order": 3, "modes": ["co_stretch"] },
      // CO atop on Cu(111). Cu-C 1.91 Å: ARPEFS, Moler et al., PRB 54 (1996) 10862, abstract/Table I.
      // C-O 1.156 Å: DFT PW91, Gajdoš & Hafner, Surf. Sci. 590 (2005) 117, Table 1 (atop, 1/4 ML); not measured by Moler.
      "linear": {
        "adsorbate": "co_linear",
        "geometry": {"M-C": 1.91, "C-O": 1.156},
        "bonds": [[0, 1, 3]],
        "view": {"turn": 0, "tip": 0},
        "modes": {
          "co_stretch_linear": [null, {"bond": 0, "along": 1, "across": 0}],
          "co_mstretch_linear": [{"bond": 1, "along": -1, "across": 0}, {"bond": 0, "along": 1, "across": 0}],
          "co_frustrated_tilt_linear": [null, {"rotate": {"pivot": 0, "deg": -25}}],
          "co_frustrated_translate_linear": [{"bond": 1, "along": 0, "across": 1}, {"bond": 0, "along": 0, "across": -1}]
        }
      },
      // CO bridge on Cu(111). Cu-C 1.99, C-O 1.173 Å: DFT PW91, Gajdoš & Hafner, Surf. Sci. 590 (2005) 117, Table 1.
      // Cu-Cu 2.556 Å: bulk nearest neighbour from a = 3.615 Å, as in Chutia et al., Surf. Sci. 653 (2016) 45, Table 1.
      "bridged": {
        "adsorbate": "co_bridged",
        "geometry": {"M-C": 1.99, "C-O": 1.173, "M-M": 2.556},
        "bonds": [[0, 1, 2]],
        "view": {"turn": 0, "tip": 0},
        "modes": {
          "co_stretch_bridged": [null, {"bond": 0, "along": 1, "across": 0}],
          "co_mstretch_bridged": [{"bond": 1, "along": -1, "across": 0}, {"bond": 0, "along": 1, "across": 0}],
          "co_mstretch_asym_bridged": [{"bond": 1, "along": 0, "across": 1}, {"bond": 0, "along": 0, "across": -1}]
        }
      },
      // CO fcc hollow on Cu(111). Cu-C 2.05, C-O 1.180 Å: DFT PW91, Gajdoš & Hafner, Surf. Sci. 590 (2005) 117, Table 1.
      // Cu-Cu 2.556 Å: bulk nearest neighbour from a = 3.615 Å, as in Chutia et al., Surf. Sci. 653 (2016) 45, Table 1.
      "hollow": {
        "adsorbate": "co_hollow",
        "geometry": {"M-C": 2.05, "C-O": 1.18, "M-M": 2.556},
        "bonds": [[0, 1, 2]],
        "view": {"turn": 0, "tip": 0},
        "modes": {
          "co_stretch_hollow": [null, {"bond": 0, "along": 1, "across": 0}]
        }
      },
      // [Cu(CO)2]+ in ZSM-5. Cu-C 1.88, C-O 1.12 Å, Cu-C-O 170±10° (drawn linear): EXAFS, Prestipino et al., PCCP 7 (2005) 1743, abstract.
      // C-M-C 90°: ASSUMED, no source found (C2v only). The site is a generic cation, M.
      // Motion: M-C stretches as real M-C bond stretches (the drawing used fixed directions).
      "geminal": {
        "adsorbate": "co_geminal",
        "geometry": {"M-C": 1.88, "C-O": 1.12, "C-M-C": 90},
        "bonds": [[0, 1, 1], [1, 2, 3], [0, 3, 1], [3, 4, 3]],
        "view": {"turn": 0, "tip": 0},
        "modes": {
          "co_geminal_stretch_symmetric": [null, null, {"bond": 1, "along": 1, "across": 0}, null, {"bond": 3, "along": 1, "across": 0}],
          "co_geminal_stretch_asymmetric": [null, null, {"bond": 1, "along": 1, "across": 0}, null, {"bond": 3, "along": -1, "across": 0}],
          "co_geminal_mstretch_symmetric": [null, {"bond": 0, "along": 1}, {"bond": 1, "along": 1}, {"bond": 0, "along": 1}, {"bond": 3, "along": 1}],
          "co_geminal_mstretch_asymmetric": [null, {"bond": 0, "along": 1}, {"bond": 1, "along": 1}, {"bond": 0, "along": -1}, {"bond": 3, "along": -1}],
          "co_geminal_scissoring": [null, {"rotate": {"pivot": 0, "deg": -15}}, {"rotate": {"pivot": 0, "deg": -15}}, {"rotate": {"pivot": 0, "deg": 15}}, {"rotate": {"pivot": 0, "deg": 15}}],
          "co_geminal_rocking": [null, {"rotate": {"pivot": 0, "deg": -12}}, {"rotate": {"pivot": 0, "deg": -12}}, {"rotate": {"pivot": 0, "deg": -12}}, {"rotate": {"pivot": 0, "deg": -12}}]
        }
      },
      // O-bound CO on Na+ in NaY. Na-O 2.545, C-O 1.1435 Å: DFT PBE, Rybakov, Larin, Vercauteren, PCCP (2017), doi:10.1039/C7CP03043F, SI Table S2.
      "isocarbonyl": {
        "adsorbate": "co_isocarbonyl",
        "geometry": {"M-O": 2.545, "C-O": 1.1435},
        "bonds": [[0, 1, 3]],
        "view": {"turn": 0, "tip": 0},
        "modes": {
          "co_iso_stretch": [null, {"bond": 0, "along": 1, "across": 0}]
        }
      }
    },
    "h2": { "gas": { "diatomic": "H2", "elements": ["H", "H"], "bond_order": 1, "modes": ["h2_stretch"] } },
    "n2": { "gas": { "diatomic": "N2", "elements": ["N", "N"], "bond_order": 3, "modes": ["n2_stretch"] } },
    "o2": { "gas": { "diatomic": "O2", "elements": ["O", "O"], "bond_order": 2, "modes": ["o2_stretch"] } },
    "f2": { "gas": { "diatomic": "F2", "elements": ["F", "F"], "bond_order": 1, "modes": ["f2_stretch"] } },
    "cl2": { "gas": { "diatomic": "Cl2", "elements": ["Cl", "Cl"], "bond_order": 1, "modes": ["cl2_stretch"] } },
    "br2": { "gas": { "diatomic": "Br2", "elements": ["Br", "Br"], "bond_order": 1, "modes": ["br2_stretch"] } },
    "i2": { "gas": { "diatomic": "I2", "elements": ["I", "I"], "bond_order": 1, "modes": ["i2_stretch"] } },
    // ----- adsorbed species (src/ir_bands/adsorbates.py) -----

    "formate": {
      // Bridging formate on Cu(111). Cu-O 1.99 Å: photoelectron diffraction, Kreikemeyer-Lorenzo et al., PRL 107 (2011) 046102.
      // C-O 1.270, C-H 1.108 Å: DFT PBE, Chutia et al., Surf. Sci. 653 (2016) 45, Table 1.
      // O-C-O 126.9°: DFT PBE, Mei, Xu, Henkelman, J. Catal. 258 (2008) 44, Sec. 3.1 (127.8° B3LYP cluster, Gomes & Gomes 1999, agrees).
      // Cu-Cu 2.556 Å: bulk nearest neighbour from a = 3.615 Å, as in Chutia et al., Surf. Sci. 653 (2016) 45, Table 1.
      "bidentate": {
        "adsorbate": "formate_bidentate",
        "geometry": {"M-O": 1.99, "C-O": 1.27, "C-top": 1.108, "O-C-O": 126.9, "M-M": 2.556},
        "bonds": [[0, 1, 1], [0, 2, 1], [0, 3, 1]],
        "view": {"turn": 0, "tip": 0},
        "modes": {
          "formate_ch_stretch_bidentate": [{"dir": [0, -0.15, 0]}, null, null, {"bond": 0, "along": 1, "across": 0}],
          "formate_stretch_symmetric_bidentate": [{"dir": [0, -1, 0]}, {"bond": 0, "along": 0.349, "across": -0.003}, {"bond": 0, "along": 0.349, "across": 0.003}, {"bond": 0, "along": -1, "across": 0}],
          "formate_bend_bidentate": [{"dir": [0, 0.5, 0]}, {"bond": 0, "along": -0.265, "across": 0.14}, {"bond": 0, "along": -0.265, "across": -0.14}, {"bond": 0, "along": 0.5, "across": 0}],
          "formate_stretch_asymmetric_bidentate": [{"dir": [-1, 0, 0]}, {"bond": 0, "along": -0.304, "across": 0.002}, {"bond": 0, "along": 0.304, "across": 0.002}, {"bond": 0, "along": 0, "across": -0.3}],
          "formate_och_scissoring_bidentate": [{"dir": [-0.15, 0, 0]}, {"rotate": {"pivot": 0, "deg": 3}}, {"rotate": {"pivot": 0, "deg": 3}}, {"rotate": {"pivot": 0, "deg": -20}}],
          "formate_ch_wagging_bidentate": [{"dir": [0, 0, -1]}, {"dir": [0, 0, 0.375]}, {"dir": [0, 0, 0.375]}, {"dir": [0, 0, 0.75]}]
        }
      },
      // Monodentate formate on Cu. C-O(bound) 1.286, C=O 1.246, C-H 1.105 Å, O-C-O 126.7°: DFT B3LYP Cu7 cluster, Gomes & Gomes, Surf. Sci. 432 (1999) 279, Table 7 (their 'cross-bridge' form).
      // Cu-O 2.10 Å: middle of 2.08-2.13 Å, DFT PBE, Mei, Xu, Henkelman, J. Catal. 258 (2008) 44, Sec. 3.2.
      // M-O-C 120° and O-C-H = (360 - O-C-O)/2: ASSUMED (no source found; planar sp2 C).
      "monodentate": {
        "adsorbate": "formate_monodentate",
        "geometry": {"M-O": 2.1, "M-O-C": 120, "C-Ob": 1.286, "C-left": 1.246, "C-right": 1.105, "Ob-C-left": 126.7, "Ob-C-right": 116.65},
        "bonds": [[0, 1, 1], [0, 2, 2], [0, 3, 1]],
        "view": {"turn": 0, "tip": 0},
        "modes": {
          "formate_ch_stretch_monodentate": [{"dir": [-0.15, -0.09, 0]}, null, null, {"bond": 0, "along": 1, "across": 0}],
          "formate_stretch_asymmetric_monodentate": [{"dir": [0.26, -0.15, 0]}, {"bond": 0, "along": -0.05, "across": 0.05}, {"bond": 0, "along": 1, "across": 0}, {"bond": 0, "along": 0.028, "across": -0.051}],
          "formate_och_scissoring_monodentate": [{"dir": [-0.15, 0, 0]}, {"rotate": {"pivot": 0, "deg": 3}}, {"rotate": {"pivot": 0, "deg": 3}}, {"rotate": {"pivot": 0, "deg": -20}}],
          "formate_stretch_symmetric_monodentate": [{"dir": [0, 1, 0]}, {"bond": 0, "along": 0.3, "across": 0}, {"bond": 0, "along": 0.501, "across": -0.865}, {"bond": 0, "along": 0.501, "across": 0.865}],
          "formate_bend_monodentate": [{"dir": [0.26, 0.15, 0]}, {"rotate": {"pivot": 0, "deg": -15}}, {"rotate": {"pivot": 0, "deg": 15}}, {"bond": 0, "along": 0.3, "across": 0}],
          "formate_ch_wagging_monodentate": [{"dir": [0, 0, -1]}, {"dir": [0, 0, 0.375]}, {"dir": [0, 0, 0.375]}, {"dir": [0, 0, 0.75]}]
        }
      }
    },
    "carbonate": {
      // No Cu(111) carbonate found. Bound C-O 1.30 Å, O-C-O 119.2°, Cu-O 1.85 Å: the CO3-like species on Cu2O(111), DFT PBE+U, Mishra, Roldan, de Leeuw, J. Chem. Phys. 145 (2016) 044709, Table IV.
      // Free C=O 1.25 Å: ASSUMED, no source found.
      // Cu-Cu 2.556 Å: bulk nearest neighbour from a = 3.615 Å, as in Chutia et al., Surf. Sci. 653 (2016) 45, Table 1.
      "bidentate": {
        "adsorbate": "carbonate_bidentate",
        "geometry": {"M-O": 1.85, "C-O": 1.3, "O-C-O": 119.2, "M-M": 2.556, "C-top": 1.25},
        "bonds": [[0, 1, 1], [0, 2, 1], [0, 3, 2]],
        "view": {"turn": 0, "tip": 0},
        "modes": {
          "carbonate_stretch_symmetric_bidentate": [{"dir": [0, -1, 0]}, null, null, {"bond": 0, "along": 0.3, "across": 0}],
          "carbonate_stretch_asymmetric_bidentate": [{"dir": [1, 0, 0]}, null, null, {"bond": 0, "along": 0, "across": 0.3}],
          "carbonate_scissoring_bidentate": [{"dir": [0, -0.5, 0]}, null, null, {"bond": 0, "along": 0.5, "across": 0}],
          "carbonate_stretch_anchor_bidentate": [{"dir": [0, -0.3, 0]}, null, null, {"bond": 0, "along": 1, "across": 0}],
          "carbonate_rocking_bidentate": [{"dir": [0.4, 0, 0]}, null, null, {"bond": 0, "along": 0, "across": -1}],
          "carbonate_wagging_bidentate": [{"dir": [0, 0, -1]}, null, null, {"dir": [0, 0, 0.75]}]
        }
      },
      // C-O 1.32 (bound) and 1.30 Å, Cu-O 1.85 Å: by analogy with the CO3-like species on Cu2O(111), Mishra, Roldan, de Leeuw, J. Chem. Phys. 145 (2016) 044709, Table IV.
      // M-O-C 120° and O-C-O 120°: ASSUMED (planar sp2 C; Mishra give 119.2°).
      "monodentate": {
        "adsorbate": "carbonate_monodentate",
        "geometry": {"M-O": 1.85, "M-O-C": 120, "C-Ob": 1.32, "C-left": 1.3, "C-right": 1.3, "Ob-C-left": 120, "Ob-C-right": 120},
        "bonds": [[0, 1, 1], [0, 2, 1], [0, 3, 1]],
        "view": {"turn": 0, "tip": 0},
        "modes": {
          "carbonate_stretch_symmetric_monodentate": [{"dir": [0, -0.3, 0]}, null, {"bond": 0, "along": 1, "across": 0}, {"bond": 0, "along": 1, "across": 0}],
          "carbonate_stretch_asymmetric_monodentate": [{"dir": [0.3, 0, 0]}, null, {"bond": 0, "along": 1, "across": 0}, {"bond": 0, "along": -1, "across": 0}],
          "carbonate_scissoring_monodentate": [{"dir": [0, -0.3, 0]}, null, {"rotate": {"pivot": 0, "deg": -15}}, {"rotate": {"pivot": 0, "deg": 15}}],
          "carbonate_stretch_anchor_monodentate": [{"dir": [0, 1, 0]}, null, {"bond": 0, "along": -0.046, "across": -0.72}, {"bond": 0, "along": -0.046, "across": 0.72}],
          "carbonate_rocking_monodentate": [{"dir": [-0.6, 0, 0]}, null, {"rotate": {"pivot": 0, "deg": -12}}, {"rotate": {"pivot": 0, "deg": -12}}],
          "carbonate_wagging_monodentate": [{"dir": [0, 0, -1]}, null, {"dir": [0, 0, 0.75]}, {"dir": [0, 0, 0.75]}]
        }
      }
    },
    "bicarbonate": {
      // No adsorbed bicarbonate geometry found. The CO2 part follows bidentate carbonate (Mishra et al. 2016, see there).
      // C-OH 1.35, O-H 0.97 Å, C-O-H 107°: ASSUMED, typical of a carboxylic C-OH; no source.
      "bidentate": {
        "adsorbate": "bicarbonate_bidentate",
        "geometry": {"M-O": 1.85, "C-O": 1.3, "O-C-O": 119.2, "M-M": 2.556, "C-top": 1.35, "O-H": 0.97, "C-O-H": 107},
        "bonds": [[0, 1, 1], [0, 2, 1], [0, 3, 1], [3, 4, 1]],
        "view": {"turn": 0, "tip": 0},
        "modes": {
          "bicarbonate_stretch_symmetric_bidentate": [{"dir": [0, -1, 0]}, null, null, {"dir": [0, 0.3, 0]}, {"bond": 3, "along": 0.151, "across": 0.259}],
          "bicarbonate_stretch_asymmetric_bidentate": [{"dir": [1, 0, 0]}, null, null, {"dir": [-0.3, 0, 0]}, {"bond": 3, "along": -0.259, "across": 0.151}],
          "bicarbonate_bend_coh_bidentate": [null, null, null, null, {"rotate": {"pivot": 3, "deg": -15}}],
          "bicarbonate_stretch_oh_bidentate": [null, null, null, {"dir": [-0.05, -0.03, 0]}, {"bond": 3, "along": 1, "across": -0.004}],
          "bicarbonate_stretch_coh_bidentate": [{"dir": [0, -0.2, 0]}, null, null, {"dir": [0, 1, 0]}, {"bond": 3, "along": 0.504, "across": 0.864}],
          "bicarbonate_bend_oco_bidentate": [{"dir": [0, -0.5, 0]}, {"bond": 0, "along": 0.103, "across": -0.109}, {"bond": 0, "along": 0.103, "across": 0.109}, {"dir": [0, -0.5, 0]}, {"bond": 3, "along": -0.252, "across": -0.432}],
          "bicarbonate_rock_coh_bidentate": [{"dir": [0.4, 0, 0]}, null, null, {"dir": [1, 0, 0]}, {"bond": 3, "along": 0.864, "across": -0.504}],
          "bicarbonate_wagging_bidentate": [{"dir": [0, 0, -1]}, null, null, {"dir": [0, 0, 0.75]}, {"dir": [0, 0, 0.75]}],
          "bicarbonate_torsion_bidentate": [null, null, null, null, {"bond": 3, "along": -0.15, "across": 0.001, "dir": [0, 0, 1]}]
        }
      },
      // No adsorbed bicarbonate geometry found: every length and angle here is ASSUMED (carbonate-like C-O, C=O 1.25, C-OH 1.35, O-H 0.97 Å, C-O-H 107°, planar sp2 C).
      "monodentate": {
        "adsorbate": "bicarbonate_monodentate",
        "geometry": {"M-O": 1.85, "M-O-C": 120, "C-Ob": 1.3, "C-left": 1.25, "C-right": 1.35, "Ob-C-left": 120, "Ob-C-right": 120, "O-H": 0.97, "C-O-H": 107},
        "bonds": [[0, 1, 1], [0, 2, 2], [0, 3, 1], [3, 4, 1]],
        "view": {"turn": 0, "tip": 0},
        "modes": {
          "bicarbonate_stretch_symmetric_monodentate": [{"dir": [0.15, 0.5, 0]}, null, {"bond": 0, "along": 0.851, "across": -0.432}, {"dir": [0, 0.5, 0]}, {"bond": 3, "along": 0.499, "across": 0.036}],
          "bicarbonate_stretch_asymmetric_monodentate": [{"dir": [0.2, -0.35, 0]}, null, {"bond": 0, "along": 0.6, "across": 0.001}, null, null],
          "bicarbonate_bend_coh_monodentate": [null, null, null, null, {"rotate": {"pivot": 3, "deg": -15}}],
          "bicarbonate_stretch_oh_monodentate": [null, null, null, {"dir": [0, -0.06, 0]}, {"bond": 3, "along": 1.002, "across": 0.001}],
          "bicarbonate_stretch_coh_monodentate": [{"dir": [-0.2, -0.12, 0]}, null, null, {"dir": [0.866, 0.5, 0]}, {"bond": 3, "along": 0.56, "across": -0.828}],
          "bicarbonate_bend_oco_monodentate": [{"dir": [-0.2, 0, 0]}, null, {"rotate": {"pivot": 0, "deg": -12}}, {"rotate": {"pivot": 0, "deg": -12}}, {"rotate": {"pivot": 0, "deg": -12}}],
          "bicarbonate_rock_coh_monodentate": [{"dir": [-0.13, 0.22, 0]}, null, null, {"rotate": {"pivot": 0, "deg": -12}}, {"rotate": {"pivot": 0, "deg": -12}}],
          "bicarbonate_wagging_monodentate": [{"dir": [0, 0, -1]}, {"dir": [0, 0, 0.75]}, {"dir": [0, 0, 0.75]}, null, null],
          "bicarbonate_torsion_monodentate": [null, null, null, null, {"bond": 3, "along": -0.149, "across": -0.301, "dir": [0, 0, 1]}]
        }
      }
    },
    "methoxy": {
      // Methoxy on Cu(111): fcc hollow, C-O 1.42 Å, C-O upright: photoelectron diffraction, Hofmann et al., Surf. Sci. 304 (1994) 74, abstract.
      // Cu-O 1.98 Å (Hofmann 1994, as cited by Gomes & Gomes, J. Mol. Struct. Theochem 503 (2000) 189, Table 1); with Cu-Cu 2.556 Å it puts O 1.32 Å above the Cu plane, Hofmann's measured height.
      // C-H 1.099 Å: DFT B3LYP, Gomes & Gomes 2000, Sec. 2. H-C-O 110.3°: mean of the three in CCCBDB CH3OH (B3LYP/aug-cc-pVTZ), as for the gas molecule.
      // The topology is called monodentate, so one surface bond is drawn (site "atop"), although on Cu(111) the O sits in a 3-fold hollow (Hofmann 1994). "site": "hollow" with "M-M": 2.556 draws the three.
      // azimuth 15°: the methyl turned slightly about C-O so that no H hides behind C (or behind another H) in the front view. A drawing choice; the paper does not fix it.
      // Motion: All modes written for real 3D: the CH3 is a tripod, torsion turns it about C-O, deformations close H-C-O or H-C-H angles.
      "monodentate": {
        "adsorbate": "methoxy",
        "geometry": {"site": "atop", "M-O": 1.98, "C-O": 1.42, "tilt": 0, "azimuth": 15, "C-H": 1.099, "H-C-O": 110.3},
        "bonds": [[0, 1, 1], [0, 2, 1], [0, 3, 1], [0, 4, 1]],
        "view": {"turn": 0, "tip": 0},
        "modes": {
          "methoxy_stretch_symmetric": [{"bond": 1, "along": -0.1}, null, {"bond": 0, "along": 1}, {"bond": 0, "along": 1}, {"bond": 0, "along": 1}],
          "methoxy_bend_symmetric": [{"bond": 1, "along": -0.15}, null, {"toward": 1, "bond": 0, "a": 0.6}, {"toward": 1, "bond": 0, "a": 0.6}, {"toward": 1, "bond": 0, "a": 0.6}],
          "methoxy_co_stretch": [{"along_atoms": [1, 0], "a": 1}, null, {"along_atoms": [1, 0], "a": 1}, {"along_atoms": [1, 0], "a": 1}, {"along_atoms": [1, 0], "a": 1}],
          "methoxy_mo_stretch": [{"dir": [0, 1, 0]}, {"dir": [0, 1, 0]}, {"dir": [0, 1, 0]}, {"dir": [0, 1, 0]}, {"dir": [0, 1, 0]}],
          "methoxy_torsion": [null, null, {"rotate": {"pivot": 0, "axis_atoms": [1, 0], "deg": 20}}, {"rotate": {"pivot": 0, "axis_atoms": [1, 0], "deg": 20}}, {"rotate": {"pivot": 0, "axis_atoms": [1, 0], "deg": 20}}],
          "methoxy_stretch_asymmetric": [null, null, {"bond": 0, "along": 1}, {"bond": 0, "along": -0.5}, {"bond": 0, "along": -0.5}],
          "methoxy_bend_asymmetric": [null, null, {"toward": 3, "bond": 0, "a": 0.5}, {"toward": 2, "bond": 0, "a": 0.5}, {"toward": [2, 3], "bond": 0, "a": -0.5}],
          "methoxy_rock": [{"rotate": {"pivot": 1, "axis": [0, 0, 1], "deg": -10}}, null, {"rotate": {"pivot": 1, "axis": [0, 0, 1], "deg": -10}}, {"rotate": {"pivot": 1, "axis": [0, 0, 1], "deg": -10}}, {"rotate": {"pivot": 1, "axis": [0, 0, 1], "deg": -10}}],
          "methoxy_frustrated_rotation": [{"rotate": {"pivot_point": [0, 0, 0], "axis": [0, 0, 1], "deg": -12}}, {"rotate": {"pivot_point": [0, 0, 0], "axis": [0, 0, 1], "deg": -12}}, {"rotate": {"pivot_point": [0, 0, 0], "axis": [0, 0, 1], "deg": -12}}, {"rotate": {"pivot_point": [0, 0, 0], "axis": [0, 0, 1], "deg": -12}}, {"rotate": {"pivot_point": [0, 0, 0], "axis": [0, 0, 1], "deg": -12}}],
          "methoxy_frustrated_translation": [{"dir": [1, 0, 0]}, {"dir": [1, 0, 0]}, {"dir": [1, 0, 0]}, {"dir": [1, 0, 0]}, {"dir": [1, 0, 0]}]
        }
      }
    }
  }
}

File: data/species.jsonc
// =============================================================================
// Species: the chemical identity a band belongs to.
// -----------------------------------------------------------------------------
// This file is JSONC (JSON with Comments). The build step strips // and /* */
// comments before shipping clean JSON to the browser.
//
// WHY THIS FILE EXISTS
// `band.species` used to be a display label, and it quietly carried five
// different facts at once: the chemical identity, the phase ("Methanol" vs
// "Methanol (gas)" vs "Methanol adsorbed (CH₃OH*)"), the binding geometry
// ("Monodentate carbonate*", "CO bridge (μ₂)"), the isotopologue
// ("Formate-d* (DCOO*)") and occasionally even the site ("CO/cation site").
// Thirty-three labels described about fifteen molecules, three branch groups
// disagreed with themselves about which species they were, and nothing could
// be validated because no two of the strings were related.
//
// Each of those facts now has one home:
//   species     this file, keyed from band.species
//   phase       band.phase          (gas | adsorbed | surface, optional)
//   topology    band.topology       (a Topology id in vibrations.jsonc)
//   isotope     band.isotope + band.isotopologue_of  (already existed)
//   surface     band.references[].measured_on  (see data/surfaces.jsonc)
//
// IDS ARE ASCII, LABELS CARRY THE UNICODE
// Same convention as band ids, group keys and surface keys.
//
// -----------------------------------------------------------------------------
// SCHEMA
//   <key>:      ASCII identifier, referenced by band.species
//     label:    display text, Unicode (required). What the chart, the tooltip
//               and the references page show.
//     formula:  Unicode formula (required). A trailing * marks a surface
//               species, matching the convention in the group labels.
//     molecule: the matching molecule id in data/vibrations.jsonc, or null
//               when that species has no vibration-modes page yet (optional).
//               This is the link that used to be a coincidence of spelling:
//               build.py now checks it resolves.
//     note:     one sentence, for a distinction the label cannot carry
//               (optional).
//
// KEEP IN SYNC: adding, renaming or removing a key here means updating
// data/bands.jsonc in the same change. build.py fails on an unresolved key.
// =============================================================================
{
  "species": {
    // ── Gas-phase reactants and products ──
    "co2":      { "label": "CO₂",      "formula": "CO₂",   "molecule": "co2" },
    "co":       { "label": "CO",       "formula": "CO",    "molecule": "co" },
    "ch4":      { "label": "CH₄",      "formula": "CH₄",   "molecule": "ch4" },
    "water":    { "label": "H₂O",      "formula": "H₂O",   "molecule": "water" },
    "methanol": { "label": "Methanol", "formula": "CH₃OH", "molecule": "methanol" },

    // ── Surface intermediates ──
    "methoxy": {
      "label": "Methoxy",
      "formula": "CH₃O*",
      "molecule": "methoxy"
    },
    "formate": {
      "label": "Formate",
      "formula": "HCOO*",
      "molecule": "formate"
    },
    "carbonate": {
      "label": "Carbonate",
      "formula": "CO₃²⁻*",
      "molecule": "carbonate",
      "note": "Monodentate and bidentate coordination are `topology` on the band, not separate species."
    },
    "bicarbonate": {
      "label": "Bicarbonate",
      "formula": "HCO₃⁻*",
      "molecule": "bicarbonate"
    },
    "formic_acid": {
      "label": "Formic acid",
      "formula": "HCOOH*",
      "molecule": null,
      "note": "Formate that has kept its proton: HCOOH adsorbed without dissociating. The C=O stretch near 1700 to 1730 cm⁻¹ is what separates it from formate, which has no localised carbonyl at all, so an absorption in that window is the test for whether the acid dissociated on contact."
    },
    "carbonic_acid": {
      "label": "Carbonic acid",
      "formula": "H₂CO₃",
      "note": "Carbonic acid held on a hydroxylated silica surface. Free H₂CO₃ is famously unstable, but multiple hydrogen bonds to surface silanols stabilise it enough to be seen: it sits in equilibrium with adsorbed CO₂ and water rather than existing on its own."
    },
    "formaldehyde": {
      "label": "Formaldehyde",
      "formula": "H₂CO*",
      "molecule": null
    },
    "formyl": {
      "label": "Formyl",
      "formula": "HCO*",
      "molecule": null
    },
    "hydroxymethyl": {
      "label": "Hydroxymethyl",
      "formula": "H₂COH*",
      "molecule": null
    },
    "methylenebisoxy": {
      "label": "Methylenebisoxy",
      "formula": "H₂COO*",
      "molecule": null,
      "note": "Formate one hydrogenation step further on, with both oxygens still held by the surface; also written dioxymethylene. It sits between HCOO* and H₂CO* on the methanol path, and because it cannot be dosed, the sources that name it rest on a calculated frequency plus a band that rises and falls out of step with the formate it comes from."
    },
    "acyl": {
      "label": "Acyl",
      "formula": "R-C=O*",
      "molecule": null,
      "note": "Generic acyl group; the R is left open because the sources do not fix it."
    },

    // ── Groups belonging to the solid rather than to an adsorbate ──
    // Both hydroxyls are the same OH group in two hydrogen-bonding
    // environments. That environment changes the frequency and the line shape,
    // and it is neither a phase nor a binding geometry, so it stays as two
    // species rather than becoming a fourth axis for the sake of two bands.
    "hydroxyl": {
      "label": "Surface OH",
      "formula": "OH*",
      "molecule": null,
      "note": "A hydroxyl on an oxide surface. Deliberately not split into isolated and hydrogen-bonded: that split needs evidence a source actually gives, and where a paper does resolve several hydroxyls it resolves them by the cation they sit on, which the claim records as its site."
    },
    "o_vacancy": {
      "label": "Oxygen vacancy",
      "formula": "Vₒ",
      "molecule": null,
      "note": "A missing lattice oxygen in a reducible oxide, and the electrons left behind with it. Not a molecule and it has no normal modes; it is here because the electron trapped in it absorbs infrared light, which puts a band on the chart that belongs to no adsorbate."
    },
    "gallia": {
      "label": "Gallia framework",
      "formula": "Ga₂O₃",
      "molecule": null,
      "note": "The Ga-O network of a gallium oxide support itself, not anything adsorbed on it. Here for the same reason as the silica framework and the oxygen vacancy: its own vibrations put bands on the chart that no adsorbate made."
    },
    "silica": {
      "label": "Silica framework",
      "formula": "SiO₂",
      "molecule": null,
      "note": "The Si-O-Si network of a silica or silicate support itself, not anything adsorbed on it. Here for the same reason as the oxygen vacancy: its overtones put bands on the chart that no adsorbate made."
    },
    "hydride": {
      "label": "Hydride",
      "formula": "M-H*",
      "molecule": null,
      "note": "Metal hydride from heterolytic H₂ dissociation. Written metal-generic; the band names the element."
    },

    // ── Reference molecules ──
    // These carry no bands and are not expected to: they exist so the
    // vibration-modes page can show the selection rule in its simplest form.
    // Seven homonuclear diatomics, every one of them infrared-silent because
    // two identical atoms cannot build a dipole moment, and ammonia, where the
    // lack of an inversion centre makes every mode active in both techniques.
    "h2":  { "label": "H₂",  "formula": "H₂",  "molecule": "h2",  "note": "The highest-frequency and simplest vibration in the atlas. Infrared-forbidden, being homonuclear, so every band on it is Raman." },
    "n2":  { "label": "N₂",  "formula": "N₂",  "molecule": "n2",  "note": "Infrared-forbidden, being homonuclear, so every band on it is Raman. Present as the diluent and internal standard of a flame or a reactor feed rather than as a reactant." },
    "o2":  { "label": "O₂",  "formula": "O₂",  "molecule": "o2",  "note": "No bands in the atlas: here for the vibration-modes page." },
    "f2":  { "label": "F₂",  "formula": "F₂",  "molecule": "f2",  "note": "No bands in the atlas: here for the vibration-modes page." },
    "cl2": { "label": "Cl₂", "formula": "Cl₂", "molecule": "cl2", "note": "No bands in the atlas: here for the vibration-modes page." },
    "br2": { "label": "Br₂", "formula": "Br₂", "molecule": "br2", "note": "No bands in the atlas: here for the vibration-modes page." },
    "i2":  { "label": "I₂",  "formula": "I₂",  "molecule": "i2",  "note": "No bands in the atlas: here for the vibration-modes page." },
    "nh3": { "label": "NH₃", "formula": "NH₃", "molecule": "nh3", "note": "No bands in the atlas: here for the vibration-modes page, as the counterpart to the diatomics where every mode is active in both techniques." }
  }
}

File: data/surfaces.jsonc (part 1 of 2)
// =============================================================================
// Surfaces: where a band was measured, at whatever scale the paper said.
// -----------------------------------------------------------------------------
// This file is JSONC (JSON with Comments). The build step strips // and /* */
// comments before shipping clean JSON to the browser.
//
// TWO LEVELS
// "Where was this measured" does not have one answer, it has a scale. Every
// entry carries a `level`:
//
//   material   a piece of solid that exists physically: one compound (ZnO,
//              γ-Al₂O₃, sapphire, KBr, ZSM-5) or a whole catalyst, electrode
//              or model (Cu/ZnO, CuZn/SiO₂, Ag/Au on Si). Never a bare metal:
//              a metal is only its atom, so a catalyst names Cu⁰ directly.
//   site       the atom-scale spot an adsorbate binds to, or an ion a
//              material is made of: Cu⁺, Al³⁺, O²⁻, Vₒ, a silanol, the
//              Pt⁰-Ce³⁺ perimeter.
//
// An oxide written only to express a composition is not a material of its
// own: ZSM-5 is made of Si⁴⁺, Al³⁺ and O²⁻, not Al₂O₃ + Na₂O + SiO₂, its
// counter-cation is a refinement (H-ZSM-5 adds H⁺), and the Na in
// Ru/"Na₂O"/Al₂O₃ is an Na⁺ site.
//
// ONE COMPOUND OR A COMPOSITE
// build.py derives `compound` on every material: true where it is made only
// of ions (cation, anion, defect, hydroxyl, bronsted sites), through its parts
// and the record it refines; false where a metal atom, a zero-valent
// non-metal, an interface or another material is among them. It is not
// authored, so it cannot disagree with the parts.
//
// THE CLAIM DECIDES THE ROLE
// TiO₂ is one record whether a paper measured bare titania or Pt on titania.
// Which it was, the claim says by what else it names. build.py derives
// `specimens` on every claim, the materials it names that no other material
// it names contains: ["tio2", "pt_moox_tio2"] has the catalyst as specimen and
// titania as the part the species was placed on; ["tio2"] alone has titania
// as specimen. It also derives `placement`: site (a site is named), material
// (a part is named, or the specimen is one compound) or specimen (only a
// composite is named: seen there, not located in it). See bands.jsonc.
//
// TWO LINKS, AND ONLY TWO
//   parts    "is made of". Points to records on the same level or lower,
//            never up. A material lists the materials it contains, and a
//            site directly only where that site belongs to no material it
//            lists (an isolated SOMC cation, an exchanged cation, a
//            zero-valent metal atom, an interface). A compound lists its
//            ions: Al₂O₃ is Al³⁺ + O²⁻, KBr is K⁺ + Br⁻. A composite site
//            lists the simpler sites it is built from. Elements flow UP
//            along it.
//   refines  "is a more specific version of". Points to exactly one record on
//            the same level. Searches flow DOWN along it: asking for Al₂O₃
//            also finds γ-Al₂O₃, asking for γ-Al₂O₃ finds only γ. A refinement
//            inherits its parent's parts and elements, may add parts of its
//            own (ZnO₁₋ₓ adds the vacancies), and must say what it adds with
//            at least one of the refinement attributes below.
//
// ELEMENTS ARE TYPED ONCE
// Elements come from the sites' `element` and flow up. `elements` is authored
// only where a record contains an element it does not model as a part (the
// Si, O and H of a silanol, a group). build.py derives `all_elements` and
// warns where an authored element is already supplied. Symbols are validated
// against data/elements.jsonc.
//
// The claim then gets two derived sets (see bands.jsonc, references[]):
// `site_elements` from where it placed the species (its sites, the materials
// inside its specimen, and the specimen itself only where it is one
// compound), `specimen_elements` from everything it names.
//
// IDS ARE ASCII, LABELS CARRY THE UNICODE
// The key is a machine identifier (`cu_1p`), the label what a reader sees
// (`Cu⁺`). Charge is spelled out as `_0`, `_1p`, `_2m`. Element-symbol ids
// always mean the element (`co_0` is cobalt metal, never carbon monoxide).
//
// -----------------------------------------------------------------------------
// SCHEMA
//   <key>:             ASCII identifier, referenced by
//                        band.references[].measured_on and .diluent
//     label:           display text, Unicode (required)
//     level:           site | material (required). A site is drawn filled,
//                        a material hollow.
//     refines:         the key of the record this one specialises, on the
//                        same level (optional, see above)
//     kind:            what the record is, by level (a refinement inherits it).
//                        Material: oxide | mixed oxide | halide, for a
//                        compound; a composite has none.
//                        Site: metal (a zero-valent metal atom) |
//                        atom (a zero-valent non-metal, Si⁰) | cation |
//                        anion | bronsted | hydroxyl | defect | interface
//     element:         the element of an atom-scale site
//     formula:         Unicode formula, for a compound (optional)
//     composition:     a formula for a material, only where neither the label
//                        nor the parts can say it (ZSM-5: MₙAlₙSi₉₆₋ₙO₁₉₂)
//     elements:        element symbols not supplied by parts or parent
//     parts:           keys this record is made of, same level or lower
//     note:            one or two sentences, shown on the Dataset page
//   Refinement attributes, at least one on any record that `refines`:
//     oxidation_state: integer (on a site root it is simply its charge)
//     charge:          integer, for a charged defect (Vₒ → Vₒ⁺)
//     coordination:    tetrahedral, octahedral, … (Ga³⁺ → Ga³⁺(t))
//     polymorph:       γ, α, anatase, … (Al₂O₃ → γ-Al₂O₃)
//     facet:           crystallographic termination (Fe₃O₄ → Fe₃O₄(001))
//     form:            nanoparticle, film electrode, … (Ag/Au on Si → film electrode)
//     stoichiometry:   O-deficient, … (ZnO → ZnO₁₋ₓ)
//
// KEEP IN SYNC: adding, renaming or removing a key here means updating
// data/bands.jsonc in the same change. build.py fails on an unresolved key.
// =============================================================================
{
  "surfaces": {

    // ── Sites: the atom-scale spot a molecule binds to, and the ions and atoms of everything else ──
    "ag_0": {
      "label": "Ag⁰",
      "level": "site",
      "kind": "metal",
      "element": "Ag",
      "oxidation_state": 0,
      "note": "Metallic silver. Binds atomic hydrogen weakly and formate strongly enough, which is the combination that gives it the lowest barrier to formate of the three coinage metals."
    },
    "ag_111": {
      "label": "Ag⁰(111)",
      "level": "site",
      "refines": "ag_0",
      "facet": "(111)",
      "note": "Metallic silver exposing its (111) plane, the close-packed face of an fcc metal: a hexagonal layer in which each surface atom keeps nine of its twelve neighbours, the smoothest and lowest-energy face. It offers atop, bridge and two kinds of threefold hollow, fcc and hcp, which differ only in whether an atom of the second layer lies beneath. It is the slab a calculation reaches for when it models a silver electrode. A refinement of Ag⁰ by its facet: a search for Ag⁰ finds it."
    },
    "au_0": {
      "label": "Au⁰",
      "level": "site",
      "kind": "metal",
      "element": "Au",
      "oxidation_state": 0,
      "note": "Metallic gold. Binds formate too weakly to accumulate it, the opposite failure to copper, which binds hydrogen too strongly."
    },
    "co_0": {
      "label": "Co⁰",
      "level": "site",
      "kind": "metal",
      "element": "Co",
      "oxidation_state": 0
    },
    "cu_0": {
      "label": "Cu⁰",
      "level": "site",
      "kind": "metal",
      "element": "Cu",
      "oxidation_state": 0,
      "note": "Metallic copper. Carries ν(CO) roughly 40–80 cm⁻¹ below the Cu⁺ carbonyl."
    },
    "cu_110": {
      "label": "Cu⁰(110)",
      "level": "site",
      "refines": "cu_0",
      "facet": "(110)",
      "note": "Metallic copper exposing its (110) plane, the most open of the three low-index faces of an fcc metal: close-packed rows of atoms separated by troughs, each surface atom keeping seven of its twelve neighbours. CO sits atop the rows. A refinement of Cu⁰ by its facet, so a search for Cu⁰ finds it."
    },
    "pd_0": {
      "label": "Pd⁰",
      "level": "site",
      "kind": "metal",
      "element": "Pd",
      "oxidation_state": 0
    },
    "pd_100": {
      "label": "Pd⁰(100)",
      "level": "site",
      "refines": "pd_0",
      "facet": "(100)",
      "note": "Metallic palladium exposing its (100) plane: a square net of surface atoms, each keeping eight of its twelve neighbours, with atop, twofold bridge and fourfold hollow sites. CO prefers the bridge on this face, which is why its band lies in the bridged range across most of the coverage. A refinement of Pd⁰ by its facet, so a search for Pd⁰ finds it."
    },
    "pt_0": {
      "label": "Pt⁰",
      "level": "site",
      "kind": "metal",
      "element": "Pt",
      "oxidation_state": 0
    },
    "pt_100": {
      "label": "Pt⁰(100)",
      "level": "site",
      "refines": "pt_0",
      "facet": "(100)",
      "note": "Metallic platinum exposing its (100) plane: a square net of surface atoms, each keeping eight of its twelve neighbours, with atop, bridge and fourfold hollow sites. Clean, the top layer reconstructs into a denser quasi-hexagonal one; adsorbed CO lifts that back to the square (1×1) net, on which CO sits atop and bridged. A refinement of Pt⁰ by its facet, so a search for Pt⁰ finds it."
    },
    "ru_0": {
      "label": "Ru⁰",
      "level": "site",
      "kind": "metal",
      "element": "Ru",
      "oxidation_state": 0
    },
    "os_0": {
      "label": "Os⁰",
      "level": "site",
      "kind": "metal",
      "element": "Os",
      "oxidation_state": 0
    },
    "rh_0": {
      "label": "Rh⁰",
      "level": "site",
      "kind": "metal",
      "element": "Rh",
      "oxidation_state": 0
    },
    "ir_0": {
      "label": "Ir⁰",
      "level": "site",
      "kind": "metal",
      "element": "Ir",
      "oxidation_state": 0
    },
    "ni_0": {
      "label": "Ni⁰",
      "level": "site",
      "kind": "metal",
      "element": "Ni",
      "oxidation_state": 0
    },
    "ga_0": {
      "label": "Ga⁰",
      "level": "site",
      "kind": "metal",
      "element": "Ga",
      "oxidation_state": 0,
      "note": "Gallium reduced into a bimetallic alloy (MGa nanoparticles made by surface organometallic chemistry and reduced in H₂), as the Ga K-edge XAS of those catalysts shows. The oxidised Ga next to it is ga_3p."
    },
    "si_0": {
      "label": "Si⁰",
      "level": "site",
      "kind": "atom",
      "element": "Si",
      "oxidation_state": 0,
      "note": "Elemental silicon, the internal-reflection prism a film electrode is deposited on."
    },
    "ag_1p": {
      "label": "Ag⁺",
      "level": "site",
      "kind": "cation",
      "element": "Ag",
      "oxidation_state": 1,
      "note": "Oxidised silver, carrying a carbonyl well above the gas-phase CO value because there is little back-donation to lower it. Its position moves when the silver is alloyed, which is what makes it a probe of alloying rather than only of oxidation state."
    },
    "al_3p": {
      "label": "Al³⁺",
      "level": "site",
      "kind": "cation",
      "element": "Al",
      "oxidation_state": 3,
      "note": "An aluminium cation of alumina or of a zeolite framework. Coordinatively unsaturated, it is the Lewis acid site of γ-Al₂O₃."
    },
    "au_1p": {
      "label": "Au⁺",
      "level": "site",
      "kind": "cation",
      "element": "Au",
      "oxidation_state": 1,
      "note": "Oxidised gold. Distinguished from metallic Au⁰ by a carbonyl above 2120 cm⁻¹; the attribution is contested, since restructured metallic gold gives bands low enough to confuse the picture from the other side."
    },
    "ce_3p": {
      "label": "Ce³⁺",
      "level": "site",
      "kind": "cation",
      "element": "Ce",
      "oxidation_state": 3,
      "note": "A reduced cerium cation, left beside an oxygen vacancy when ceria gives up lattice oxygen; the cerium side of a reduced metal-ceria perimeter."
    },
    "ce_4p": {
      "label": "Ce⁴⁺",
      "level": "site",
      "kind": "cation",
      "element": "Ce",
      "oxidation_state": 4,
      "note": "The cerium cation of stoichiometric CeO₂."
    },
    "cs_1p": {
      "label": "Cs⁺",
      "level": "site",
      "kind": "cation",
      "element": "Cs",
      "oxidation_state": 1
    },
    "cu_1p": {
      "label": "Cu⁺",
      "level": "site",
      "kind": "cation",
      "element": "Cu",
      "oxidation_state": 1,
      "note": "The carbonyl marker that separates a partly oxidised copper surface from Cu⁰."
    },
    "cu_2p": {
      "label": "Cu²⁺",
      "level": "site",
      "kind": "cation",
      "element": "Cu",
      "oxidation_state": 2,
      "note": "Fully oxidised copper, carrying a carbonyl some 25 cm⁻¹ above the Cu⁺ one. Rare in this dataset, because a working methanol catalyst is reduced: where a source reports it on one, it is claiming a minority site that survived the reduction, and the claim is worth reading against the Cu⁺ attribution it sits next to."
    },
    "fe_2p": {
      "label": "Fe²⁺",
      "level": "site",
      "kind": "cation",
      "element": "Fe",
      "oxidation_state": 2,
      "note": "The ferrous cation of magnetite, Fe₃O₄."
    },
    "fe_3p": {
      "label": "Fe³⁺",
      "level": "site",
      "kind": "cation",
      "element": "Fe",
      "oxidation_state": 3,
      "note": "The ferric cation of haematite and of magnetite."
    },
    "ga_3p": {
      "label": "Ga³⁺",
      "level": "site",
      "kind": "cation",
      "element": "Ga",
      "oxidation_state": 3,
      "note": "A gallium cation of Ga₂O₃ or of a Ga-doped oxide. The Ga-H papers write Ga-H and state no charge; they are filed here because the hydride forms by heterolytic H₂ splitting on a Ga³⁺-O²⁻ pair, which is the author’s reading rather than the papers’."
    },
    "hf_4p": {
      "label": "Hf⁴⁺",
      "level": "site",
      "kind": "cation",
      "element": "Hf",
      "oxidation_state": 4
    },
    "in_3p": {
      "label": "In³⁺",
      "level": "site",
      "kind": "cation",
      "element": "In",
      "oxidation_state": 3
    },
    "mo_4p": {
      "label": "Mo⁴⁺",
      "level": "site",
      "kind": "cation",
      "element": "Mo",
      "oxidation_state": 4,
      "note": "A reduced molybdenum cation of MoOₓ, as in MoO₂."
    },
    "mo_5p": {
      "label": "Mo⁵⁺",
      "level": "site",
      "kind": "cation",
      "element": "Mo",
      "oxidation_state": 5,
      "note": "A partly reduced molybdenum cation of MoOₓ, beside an oxygen vacancy."
    },
    "mo_6p": {
      "label": "Mo⁶⁺",
      "level": "site",
      "kind": "cation",
      "element": "Mo",
      "oxidation_state": 6,
      "note": "The fully oxidised molybdenum cation of MoO₃ and of the unreduced MoOₓ layer."
    },
    "mo_dp": {
      "label": "Moᵟ⁺",
      "level": "site",
      "kind": "cation",
      "element": "Mo",
      "note": "Molybdenum reduced below Mo⁴⁺ with no integer charge assigned, written δ+ the way the MoOₓ literature writes it. The one cation here without an oxidation state, because δ is the statement: partly reduced, not a stated charge."
    },
    "k_1p": {
      "label": "K⁺",
      "level": "site",
      "kind": "cation",
      "element": "K",
      "oxidation_state": 1
    },
    "la_3p": {
      "label": "La³⁺",
      "level": "site",
      "kind": "cation",
      "element": "La",
      "oxidation_state": 3,
      "note": "A lanthanum cation dispersed in alumina as a stabiliser, not a phase of its own."
    },
    "li_1p": {
      "label": "Li⁺",
      "level": "site",
      "kind": "cation",
      "element": "Li",
      "oxidation_state": 1
    },
    "na_1p": {
      "label": "Na⁺",
      "level": "site",
      "kind": "cation",
      "element": "Na",
      "oxidation_state": 1
    },
    "ni_2p": {
      "label": "Ni²⁺",
      "level": "site",
      "kind": "cation",
      "element": "Ni",
      "oxidation_state": 2,
      "note": "The nickel cation of NiO and of the NiAl₂O₄ spinel."
    },
    "rb_1p": {
      "label": "Rb⁺",
      "level": "site",
      "kind": "cation",
      "element": "Rb",
      "oxidation_state": 1
    },
    "si_4p": {
      "label": "Si⁴⁺",
      "level": "site",
      "kind": "cation",
      "element": "Si",
      "oxidation_state": 4,
      "note": "The silicon of a silica or silicate network, written as the cation it formally is. Too shielded to bind most adsorbates itself; the silanol beside it does."
    },
    "sn_4p": {
      "label": "Sn⁴⁺",
      "level": "site",
      "kind": "cation",
      "element": "Sn",
      "oxidation_state": 4,
      "note": "The tin cation of SnO₂."
    },
    "ti_4p": {
      "label": "Ti⁴⁺",
      "level": "site",
      "kind": "cation",
      "element": "Ti",
      "oxidation_state": 4,
      "note": "The titanium cation of TiO₂."
    },
    "zn_2p": {
      "label": "Zn²⁺",
      "level": "site",
      "kind": "cation",
      "element": "Zn",
      "oxidation_state": 2
    },
    "zr_4p": {
      "label": "Zr⁴⁺",
      "level": "site",
      "kind": "cation",
      "element": "Zr",
      "oxidation_state": 4
    },
    "br_1m": {
      "label": "Br⁻",
      "level": "site",
      "kind": "anion",
      "element": "Br",
      "oxidation_state": -1,
      "note": "The bromide of KBr."
    },
    "o_2m": {
      "label": "O²⁻",
      "level": "site",
      "kind": "anion",
      "element": "O",
      "oxidation_state": -2,
      "note": "A lattice oxide anion, the O of every oxide component. The basic half of a cation-anion pair; heterolytic H₂ splitting and carbonate formation both start on it."
    },
    "h_bronsted": {
      "label": "H⁺",
      "level": "site",
      "kind": "bronsted",
      "element": "H",
      "note": "A proton-donating surface hydroxyl, as opposed to the Lewis-acidic cations above."
    },
    "sioh": {
      "label": "Si–OH",
      "level": "site",
      "kind": "hydroxyl",
      "elements": ["Si", "O", "H"],
      "note": "A silanol, the hydroxyl that terminates a silica surface. Recorded so the Ag⁰-SiO₂ perimeter can name a site on the silica side rather than the whole oxide."
    },
    "ga_oct": {
      "label": "Ga³⁺(o)",
      "level": "site",
      "refines": "ga_3p",
      "coordination": "octahedral",
      "note": "Octahedrally coordinated gallium, the Ga³⁺(o) of β-Ga₂O₃, its charge inherited from Ga³⁺. Coordinatively unsaturated at the surface, which is why it, and not the saturated tetrahedral site, is where H₂ dissociates in the calculations."
    },
    "ga_tet": {
      "label": "Ga³⁺(t)",
      "level": "site",
      "refines": "ga_3p",
      "coordination": "tetrahedral",
      "note": "Tetrahedrally coordinated gallium, the Ga³⁺(t) of β-Ga₂O₃, its charge inherited from Ga³⁺. Its hydride and hydroxyl sit about 25 and 150 cm⁻¹ above those of the octahedral site, which is how the two are told apart."
    },
    "o_vac": {
      "label": "Vₒ",
      "level": "site",
      "kind": "defect",
      "note": "A bare oxygen vacancy. Listed on its own so ensembles can point at it."
    },
    "o_vac_1p": {
      "label": "Vₒ⁺",
      "level": "site",
      "refines": "o_vac",
      "kind": "defect",
      "charge": 1,
      "note": "An oxygen vacancy that has given up one of its two electrons, the donor centre whose photoionization to the conduction band is the broad electronic absorption under an operando Cu/ZnO spectrum. Its concentration, not just its existence, is what the band measures."
    },
    "zn_ovac_hf": {
      "label": "Zn–Vₒ–Hf",
      "level": "site",
      "kind": "defect",
      "parts": ["zn_2p", "o_vac", "hf_4p"],
      "note": "An oxygen vacancy flanked by Zn and Hf: the two cations and the vacancy act as one site."
    },
    "ruga_gaox_interface": {
      "label": "RuGa-GaOₓ interface",
      "level": "site",
      "kind": "interface",
      "parts": [
        "ru_0",
        "ga_0",
        "ga_3p",
        "o_2m"
      ],
      "note": "Where the RuGa alloy particle meets surface GaOₓ formed from it under CO₂ hydrogenation. Zhou et al. place the lower of two CO* bands here, citing an earlier PtGa study; XAS does not resolve it, so they read it as a small fraction of the surface."
    },
    "osga_gaox_interface": {
      "label": "OsGa-GaOₓ interface",
      "level": "site",
      "kind": "interface",
      "parts": [
        "os_0",
        "ga_0",
        "ga_3p",
        "o_2m"
      ],
      "note": "Where the OsGa alloy particle meets surface GaOₓ formed from it under CO₂ hydrogenation. Zhou et al. place the lower of two CO* bands here, citing an earlier PtGa study; XAS does not resolve it, so they read it as a small fraction of the surface."
    },
    "rhga_gaox_interface": {
      "label": "RhGa-GaOₓ interface",
      "level": "site",
      "kind": "interface",
      "parts": [
        "rh_0",
        "ga_0",
        "ga_3p",
        "o_2m"
      ],
      "note": "Where the RhGa alloy particle meets surface GaOₓ formed from it under CO₂ hydrogenation. Zhou et al. place the lower of two CO* bands here, citing an earlier PtGa study; XAS does not resolve it, so they read it as a small fraction of the surface."
    },
    "irga_gaox_interface": {
      "label": "IrGa-GaOₓ interface",
      "level": "site",
      "kind": "interface",
      "parts": [
        "ir_0",
        "ga_0",
        "ga_3p",
        "o_2m"
      ],
      "note": "Where the IrGa alloy particle meets surface GaOₓ formed from it under CO₂ hydrogenation. Zhou et al. place the lower of two CO* bands here, citing an earlier PtGa study; XAS does not resolve it, so they read it as a small fraction of the surface."
    },
    "ag_sio2_interface": {
      "label": "Ag⁰-SiO₂ perimeter",
      "level": "site",
      "kind": "interface",
      "parts": ["ag_0", "sioh"],
      "note": "The rim where a silver nanoparticle meets the silica, named as the active site for methyl formate: the formate sits on the metal and the carbonic acid and adsorbed methanol on the silica beside it, so the esterification happens where the two meet rather than on either alone."
    },
    "pt0_ceo2_interface": {
      "label": "Pt⁰-CeO₂ perimeter",
      "level": "site",
      "kind": "interface",
      "parts": [
        "pt_0",
        "ce_4p",
        "ce_3p",
        "o_2m",
        "o_vac"
      ],
      "note": "The perimeter where Pt particles meet ceria: Pt⁰ on one side, the ceria lattice on the other, Ce⁴⁺ and O²⁻, and under reduction Ce³⁺ beside oxygen vacancies (2 Ce⁴⁺ + O²⁻ → 2 Ce³⁺ + Vₒ + ½ O₂, eased by hydrogen spilling over from the metal). Vico van Berkel and Urakawa write of a highly reduced ceria surface and of oxygen vacancies; Ce³⁺ is the author's reading of that phrase, the standard one."
    },

    // ── Materials, one compound each: made of their ions ──
    "al2o3": {
      "label": "Al₂O₃",
      "level": "material",
      "kind": "oxide",
      "formula": "Al₂O₃",
      "parts": ["al_3p", "o_2m"]
    },
    "ceo2": {
      "label": "CeO₂",
      "level": "material",
      "kind": "oxide",
      "formula": "CeO₂",
      "parts": ["ce_4p", "o_2m"]
    },
    "fe2o3": {
      "label": "Fe₂O₃",
      "level": "material",
      "kind": "oxide",
      "formula": "Fe₂O₃",
      "parts": ["fe_3p", "o_2m"]
    },
    "fe3o4": {
      "label": "Fe₃O₄",
      "level": "material",
      "kind": "oxide",
      "formula": "Fe₃O₄",
      "parts": ["fe_2p", "fe_3p", "o_2m"],
      "note": "Magnetite with no termination stated. The two facet variants below point at it, and all three are the same compound: only the cut differs."
    },
    "fe3o4_001": {
      "label": "Fe₃O₄(001)",
      "level": "material",
      "refines": "fe3o4",
      "facet": "(001)",
      "note": "Magnetite cut on the (001) plane. Magnetite is an inverse spinel, Fe³⁺ on the tetrahedral sites and Fe²⁺ and Fe³⁺ on the octahedral ones, and this face is commonly described as ending in a layer of octahedral iron and oxygen, reconstructed (√2×√2)R45° by an ordered array of cation vacancies just beneath it. A refinement of Fe₃O₄ by its facet: the cut is a termination, not a composition, so a search for Fe₃O₄ finds it and a search for the (001) cut finds only it."
    },
    "fe3o4_111": {
      "label": "Fe₃O₄(111)",
      "level": "material",
      "refines": "fe3o4",
      "facet": "(111)",
      "note": "Magnetite cut on the (111) plane, parallel to the close-packed oxygen layers of the spinel. The termination depends on preparation and is still debated; the one most often reported is a quarter monolayer of tetrahedral iron above a close-packed oxygen layer. It is kept apart from Fe₃O₄(001) because the two cuts expose different Fe spacings and carry different formate geometries: a structural difference, not a compositional one. A refinement of Fe₃O₄ by its facet, so a search for Fe₃O₄ finds it."
    },
    "ga2o3": {
      "label": "Ga₂O₃",
      "level": "material",
      "kind": "oxide",
      "formula": "Ga₂O₃",
      "parts": ["ga_3p", "o_2m"],
      "note": "Gallia, as a component of a promoted catalyst and as a specimen in its own right. Made of Ga³⁺ and O²⁻. The β polymorph carries tetrahedral and octahedral gallium, which is why hydride and hydroxyl bands on it come in pairs; those two are refinements of Ga³⁺, named on a claim only where the paper resolves the coordination."
    },
    "hfo2": {
      "label": "HfO₂",
      "level": "material",
      "kind": "oxide",
      "formula": "HfO₂",
      "parts": ["hf_4p", "o_2m"],
      "note": "Hafnia, ZrO₂'s chemical twin. Monoclinic when precipitated and calcined on its own; the Zn-doped solid solutions are cubic and are the znhfox specimen, not this."
    },
    "kbr": {
      "label": "KBr",
      "level": "material",
      "kind": "halide",
      "formula": "KBr",
      "parts": ["k_1p", "br_1m"],
      "note": "Potassium bromide, the infrared-transparent salt a powder is diluted in for DRIFTS or pressed into for a pellet. Named only as a diluent on a claim, never as a part of a catalyst."
    },
    "moo3": {
      "label": "MoO₃",
      "level": "material",
      "kind": "oxide",
      "formula": "MoO₃",
      "parts": [
        "mo_6p",
        "o_2m"
      ],
      "note": "Molybdenum trioxide, all Mo⁶⁺: the crystalline phase XRD shows on an unreduced MoO₃/TiO₂, and the parent of the reduced MoOₓ."
    },
    "moox": {
      "label": "MoOₓ",
      "level": "material",
      "refines": "moo3",
      "stoichiometry": "reduced, O-deficient",
      "parts": [
        "mo_5p",
        "mo_4p",
        "mo_dp",
        "o_vac"
      ],
      "note": "Molybdenum oxide reduced below MoO₃, a refinement of MoO₃ by its stoichiometry as ZnO₁₋ₓ is of ZnO: the reduced, oxygen-deficient state is the point, and its vacancies are what CO₂ re-oxidises. Not a mixture of MoO₃ and MoO₂ phases: on Pt/MoOₓ/TiO₂ the MoO₃ reflections fade on reduction and no crystalline Mo oxide is left (Toyao). The reduced cations Mo⁵⁺, Mo⁴⁺ and Moᵟ⁺ are the general MoOₓ literature's; Toyao's XANES shows only that Mo is reduced below Mo⁶⁺."
    },
    "nial2o4": {
      "label": "NiAl₂O₄",
      "level": "material",
      "kind": "mixed oxide",
      "formula": "NiAl₂O₄",
      "parts": ["ni_2p", "al_3p", "o_2m"],
      "note": "Nickel aluminate spinel, formed where Ni reacts with an alumina support on calcination; harder to reduce than NiO."
    },
    "nio": {
      "label": "NiO",
      "level": "material",
      "kind": "oxide",
      "formula": "NiO",
      "parts": ["ni_2p", "o_2m"],
      "note": "Nickel oxide, the phase a calcined Ni catalyst carries before it is reduced to the metal."
    },
    "sio2": {
      "label": "SiO₂",
      "level": "material",
      "kind": "oxide",
      "formula": "SiO₂",
      "parts": ["si_4p", "o_2m", "sioh"]
    },
    "sio2_fumed": {
      "label": "fumed SiO₂",
      "level": "material",
      "refines": "sio2",
      "form": "fumed powder (amorphous)",
      "note": "Amorphous fumed silica (Cab-O-Sil, Aerosil), the high-area powder used as a catalyst support."
    },
    "sio2_glass": {
      "label": "SiO₂ glass",
      "level": "material",
      "refines": "sio2",
      "form": "vitreous (glass)",
      "note": "Vitreous silica, v-SiO₂: a dense glass, here sintered from fumed silica or melted, rather than a high-area powder."
    },
    "sio2_cristobalite": {
      "label": "β-cristobalite",
      "level": "material",
      "refines": "sio2",
      "polymorph": "β-cristobalite",
      "note": "The high-temperature cristobalite polymorph of silica, which a silica glass starts to crystallise into when sintered near 1450 °C."
    },
    "sio2_quartz": {
      "label": "α-quartz",
      "level": "material",
      "refines": "sio2",
      "polymorph": "α-quartz",
      "note": "The common crystalline polymorph of silica, which turns into the closely related β-quartz above about 900 K."
    },
    "sno2": {
      "label": "SnO₂",
      "level": "material",
      "kind": "oxide",
      "formula": "SnO₂",
      "parts": ["sn_4p", "o_2m"],
      "note": "Tin dioxide, the classic oxide cathode for CO₂ reduction to formate. Under strongly cathodic potentials it is not stable: a Pourbaix analysis at pH 6.8 puts metallic Sn as the stable phase near −1.1 V vs. RHE, so the entry names what was put in the cell, not what the surface is during reduction."
    },
    "tio2": {
      "label": "TiO₂",
      "level": "material",
      "kind": "oxide",
      "formula": "TiO₂",
      "parts": ["ti_4p", "o_2m"]
    },
    "tio2_anatase": {
      "label": "anatase TiO₂",
      "level": "material",
      "refines": "tio2",
      "polymorph": "anatase",
      "note": "Anatase, the tetragonal TiO₂ polymorph (I4₁/amd) that low-temperature syntheses and most catalyst supports give. It converts irreversibly to rutile on heating, in fine powders from about 600 to 750 °C rather than the 900 °C and more of single crystals."
    },
    "tio2_rutile": {
      "label": "rutile TiO₂",
      "level": "material",
      "refines": "tio2",
      "polymorph": "rutile",
      "note": "Rutile, the tetragonal TiO₂ polymorph (P4₂/mnm) that is stable at every temperature and the one anatase turns into on heating."
    },
    "zno": {
      "label": "ZnO",
      "level": "material",
      "kind": "oxide",
      "formula": "ZnO",
      "parts": ["zn_2p", "o_2m"]
    },
    "zno_1mx": {
      "label": "ZnO₁₋ₓ",
      "level": "material",
      "refines": "zno",
      "stoichiometry": "O-deficient",
      "parts": ["o_vac", "o_vac_1p"],
      "note": "Zinc oxide that has lost lattice oxygen under reduction, a refinement of ZnO by its stoichiometry: it is still ZnO, with oxygen vacancies added to its parts. A search for ZnO finds it."
    },
    "zro2": {
      "label": "ZrO₂",
      "level": "material",
      "kind": "oxide",
      "formula": "ZrO₂",
      "parts": ["zr_4p", "o_2m"]
    },
    "al2o3_alpha": {
      "label": "α-Al₂O₃",
      "level": "material",
      "refines": "al2o3",
      "polymorph": "α",
      "note": "Corundum, the low-area thermodynamically stable alumina, used as a reference oxide or as an inert diluent."
    },
    "in2o3": {
      "label": "In₂O₃",
      "level": "material",
      "kind": "oxide",
      "formula": "In₂O₃",
      "parts": ["in_3p", "o_2m"],
      "note": "Indium oxide, the reducible oxide whose oxygen vacancies are the methanol-synthesis sites on In₂O₃ catalysts."
    },
    "in2o3_c": {
      "label": "c-In₂O₃",
      "level": "material",
      "refines": "in2o3",
      "polymorph": "cubic (bixbyite)",
      "note": "Cubic bixbyite In₂O₃ (PDF 06-0416), the stable polymorph and the one precipitation and calcination give."
    },
    "sapphire": {
      "label": "Sapphire",
      "level": "material",
      "refines": "al2o3_alpha",
      "form": "single crystal",
      "note": "α-Al₂O₃ grown as one crystal: a window, a rod or a substrate rather than a powder. A refinement of α-Al₂O₃ by form, because a single crystal's Raman lines are sharp and their relative intensities depend on how the crystal is turned to the laser, which a powder averages away. Which axis faced the laser, where a paper gives it, goes in the claim's note: it moves no line."
    },
    "al2o3_gamma": {
      "label": "γ-Al₂O₃",
      "level": "material",
      "refines": "al2o3",
      "polymorph": "γ",
      "note": "Gamma alumina, the high-area transition alumina used as a support; its strongest Lewis sites are coordinatively unsaturated Al³⁺."
    },

    // ── Materials, composite: catalysts, electrodes and models, made of other materials and sites ──

    "ag_au": {
      "label": "Ag/Au on Si",
      "level": "material",
      "parts": ["ag_0", "au_0", "si_0"],
      "note": "Ag/Au deposited on a silicon prism: the layers, whatever shape they were made in. The film electrode is its refinement by form."
    },
    "ag_au_film": {
      "label": "Ag/Au on Si, film electrode",
      "level": "material",
      "refines": "ag_au",
      "form": "film electrode",
      "note": "A SEIRAS working electrode: a chemically deposited Au film of about 60 nm on a Si prism, with Ag electrodeposited over it. The silver is what faces the electrolyte, so it is the only site listed; the gold is an underlayer that carries the surface enhancement, and the silicon is the prism the beam comes through, which is optics rather than catalyst and is left out of the elements."
    },
    "ag_sio2": {
      "label": "Ag/SiO₂",
      "level": "material",
      "parts": ["ag_0", "sio2", "ag_sio2_interface"],
      "note": "Silver nanoparticles under 11 nm at 1 wt % on a 155 m² g⁻¹ silica, by wetness impregnation. Silica is chosen as a neutral support so the metal is what differs; it makes no methyl formate without the metal present."
    },
    "au_si": {
      "label": "Au on Si",
      "level": "material",
      "parts": ["au_0", "si_0"],
      "note": "Au deposited on a silicon prism: the layers, whatever shape they were made in. The film electrode is its refinement by form."
    },
    "au_film": {
      "label": "Au on Si, film electrode",
      "level": "material",
      "refines": "au_si",
      "form": "film electrode",
      "note": "A chemically deposited Au film of about 60 nm on a Si prism, the underlayer the Ag, Cu and SnO₂ SEIRAS electrodes are built on, measured bare as a control. The silicon prism is optics, not catalyst."
    },
    "au_ag_silicalite": {
      "label": "Au-Ag/silicalite-1",
      "level": "material",
      "parts": ["au_0", "au_1p", "ag_0", "ag_1p", "sio2"],
      "note": "Gold and silver nanoparticles embedded in silicalite-1, the all-silica MFI zeotype. Recorded with sio2 as its component rather than with zsm5: silicalite-1 has no aluminium and therefore none of the exchange sites that make ZSM-5 what it is."
    },
    "au_sio2": {
      "label": "Au/SiO₂",
      "level": "material",
      "parts": ["au_0", "sio2"],
      "note": "Gold nanoparticles under 11 nm at 1 wt % on silica, prepared alongside the Cu and Ag counterparts so the three coinage metals can be compared on one support."
    },
    "co_al2o3": {
      "label": "Co/Al₂O₃",
      "level": "material",
      "parts": ["co_0", "al2o3_gamma"],
      "note": "14% Co on γ-alumina (85 m² g⁻¹, calcined at 500 °C), prepared after Shi et al. with citric acid, as Paredes-Nunez et al. describe it."
    },
    "co_siralox": {
      "label": "Co/Siralox",
      "level": "material",
      "parts": ["co_0", "al2o3", "si_4p"],
      "note": "Cobalt on Siralox, a commercial silica-alumina of 5% SiO₂ and 95% Al₂O₃. Kept apart from co_al2o3: the support differs, and so does the carbonyl position reported on it. SiO₂ is not listed as a component: at 5% it dopes the alumina rather than forming a phase of its own, so the part is the Si⁴⁺ site. The paper names no alumina phase, so the support is plain Al₂O₃."
    },
    "cu_gazrox": {
      "label": "Cu-GaZrOₓ",
      "level": "material",
      "parts": ["cu_0", "cu_1p", "gazrox"],
      "note": "Coprecipitated Cu-Ga-Zr mixed oxide, around 20 wt% Cu. Sources publish it as a series with different Ga and Zr loadings, written Cu-GaZrOₓ-Z where Z is Zr/(Zr+Cu+Ga) as a molar percentage; the family is recorded here and the individual member named in the note, since the distinction the spectra turn on is against the Cu-free GaZrOₓ rather than between members."
    },
    "cuga_sio2": {
      "label": "Cu-Ga₂O₃/SiO₂",
      "level": "material",
      "parts": ["cu_0", "cu_1p", "cu_2p", "ga2o3", "sio2"],
      "note": "Ga₂O₃-promoted Cu on silica, published as a loading series written CuGa(x) where x is the Ga/(Cu+Ga) molar ratio. The family is recorded here and the member named in the note, because the distinction the spectra turn on is against the Ga-free cu_sio2 rather than between members: the Cu⁺ carbonyl is absent without Ga and its area grows with the loading."
    },
    "cu_zsm5": {
      "label": "Cu-ZSM-5",
      "level": "material",
      "parts": [
        "h_zsm5",
        "cu_1p"
      ],
      "note": "Copper-exchanged ZSM-5, reduced in CO before adsorption to raise the share of Cu⁺. Built on H-ZSM-5: Zdravkova et al. calcine NH₄-ZSM-5 (Si/Al 25) and exchange copper into it, and at about 1 wt% Cu most framework charges are still balanced by protons, whose bridging hydroxyls the spectra show. Their aluminol band at 3664 cm⁻¹ points to some extra-framework alumina as well, not listed as a part while no claim turns on it."
    },
    "cu_au": {
      "label": "Cu/Au on Si",
      "level": "material",
      "parts": ["cu_0", "au_0", "si_0"],
      "note": "Cu/Au deposited on a silicon prism: the layers, whatever shape they were made in. The film electrode is its refinement by form."
    },
    "cu_au_film": {
      "label": "Cu/Au on Si, film electrode",
      "level": "material",
      "refines": "cu_au",
      "form": "film electrode",
      "note": "A SEIRAS working electrode: a chemically deposited Au film of about 60 nm on a Si prism, with Cu electrodeposited over it, roughly 150 monolayers. The copper is what faces the electrolyte, so it is the only site listed; the gold underlayer carries the enhancement and should not be exposed, which a CO band above 2100 cm⁻¹ (CO on Au) would reveal. The silicon prism is optics, not catalyst."
    },
    "cu_sio2": {
      "label": "Cu/SiO₂",
      "level": "material",
      "parts": ["cu_0", "sio2"],
      "note": "Copper on silica with no promoter. Silica is close to inert here, so this is the reference against which a promoter's effect is read, and it is listed with Cu⁰ alone: the sources that pair it with a promoted counterpart find no Cu⁺ carbonyl on it at all."
    },
    "cu_zno": {
      "label": "Cu/ZnO",
      "level": "material",
      "parts": ["cu_0", "cu_1p", "zno", "zno_1mx"]
    },
    "cu_zro2": {
      "label": "Cu/ZrO₂",
      "level": "material",
      "parts": ["cu_0", "zro2"],
      "note": "Copper on monoclinic zirconia by incipient wetness, 6 wt% Cu, calcined at 450 °C and reduced in situ at 350 °C. The zirconia carries about 93 % of the surface area, which is why almost every band on it is a zirconia band and why the copper-bound formate had to be dug out of a difference spectrum."
    },
    "ruga_sio2": {
      "label": "RuGa@SiO₂",
      "level": "material",
      "parts": [
        "ru_0",
        "ga_0",
        "ga_3p",
        "ruga_gaox_interface",
        "sio2"
      ],
