Repository: js-chemE/IR-bands

# IR-bands

Interactive vibrational spectroscopy band atlas for CO₂ hydrogenation, published as a static site on GitHub Pages.

## Live site

[https://js-cheme.github.io/IR-bands/](https://js-cheme.github.io/IR-bands/)

# Step 1: validate data and emit clean JSON
python build.py

# Make sure docs/data/ exists first
python build.py

## Data files

Everything the atlas knows lives in `data/`, as JSONC (JSON with comments). Each of the two large files opens with a commented schema preamble documenting every key; keep it in sync when a field changes.

| File | Holds |
|------|-------|
| `bands.jsonc` | band assignments, plus the group, lane, set and region tables |

File: data/tags.jsonc
// =============================================================================
// Tag tooltips — short, human-readable descriptions of every tag used
// elsewhere in this dataset (band-level tags, per-citation reference tags,
// and vibration-mode tags in vibrations.jsonc).
// -----------------------------------------------------------------------------
// This file is JSONC (JSON with Comments). The build step strips // and /* */
// comments before shipping clean JSON to the browser.
//
// IMPORTANT — keep this in sync: whenever a tag is introduced, renamed, or
// retired anywhere in bands.jsonc/vibrations.jsonc, add/update/remove its
// entry here in the same change. See CLAUDE.md.
//
// This file does not gate which tags are *allowed* — tags stay free-form,
// authored directly in bands.jsonc/vibrations.jsonc. This is purely a
// lookup table for display: any tag without an entry here just renders
// without a tooltip in the frontend (Object.lookup, not a fixed enum).
//
// Schema:
//   tags        — object keyed by the exact tag string as it appears in the
//                 data (e.g. "site-sensitive"). Each value is an object:
//                   tip — one short sentence, shown as a tooltip wherever
//                         this tag renders as a chip (currently: the tag
//                         selector in the band chart's legend; may extend
//                         to other tag chips — ReferencesPage, vibration-
//                         modes page — later without a schema change).
// -----------------------------------------------------------------------------
{
  "tags": {
    "combination": {
      "tip": "Auto-tagged: this band is a combination (sum) mode, not a fundamental."
    },
    "computational": {
      "tip": "A calculation rather than a measured spectrum. On one claim it says that claim is calculated (e.g. DFT); on a band it is auto-tagged and says every claim behind it is, with no measurement at all. Not the same as unreferenced, where nothing has been recorded; the chart fades the two from separate switches so you can ask for measured evidence alone."
    },
    "degenerated": {
      "tip": "Two or more vibrational modes coincide at the same frequency and share one observed band."
    },
    "direct-dosing": {
      "tip": "Species generated by dosing/adsorbing its own desorbed counterpart directly (e.g. formate from formic acid), not via a genuine surface reaction."
    },
    "infrared": {
      "tip": "Umbrella switch: the band has at least one infrared claim, whichever sampling geometry it used. It is a legend control rather than a label, so it is not drawn on the band or the claim, where the specific chip (DRIFTS, transmission, ATR and the rest) already says it. The one exception is a claim whose source said only IR (or FTIR) and no geometry: that claim's technique is infrared itself, and then the chip is a label like any other."
    },
    "drifts": {
      "tip": "Measured by diffuse reflectance infrared spectroscopy (DRIFTS)."
    },
    "raman": {
      "tip": "A Raman shift rather than an infrared absorption: the same vibrational energy, seen through the polarizability rather than the dipole."
    },
    "srs": {
      "tip": "Spontaneous Raman scattering, said in so many words by the source. The scattering happens by itself from a single laser, rather than being driven by a second beam as in the coherent techniques (CARS, stimulated Raman). It sits under \"raman\" the way DRIFTS sits under the infrared, and plain \"raman\" stays the tag for a paper that does not specify."
    },
    "irras": {
      "tip": "Measured by infrared reflection absorption spectroscopy: grazing incidence off a flat, usually single-crystal sample in vacuum. The surface selection rule applies, so only dipole components along the surface normal absorb and a missing band may mean a mode lying flat rather than a species that is absent."
    },
    "pm_irras": {
      "tip": "IRRAS with the polarisation modulated between s and p, which subtracts the isotropic gas-phase and window background and lets reflection measurements work outside vacuum."
    },
    "emission": {
      "tip": "The hot sample is the infrared source rather than something the beam passes through; used where a bed is too opaque or too hot for the other geometries."
    },
    "mioirs": {
      "tip": "Mixed Isotope Operando Infrared Spectroscopy: the cell is fed a deliberately mixed isotopic stream, a little ¹³CO in ¹²CO, so neighbouring adsorbates stop vibrating at the same frequency and the dipole coupling between them is detuned. The odd chip of the infrared family, naming what went into the cell rather than how the beam reached the sample, because a decoupled adlayer is a different measurement whichever geometry recorded it. Proposed by Monai in 2024; nothing in the atlas carries it yet."
    },
    "fermi-resonance": {
      "tip": "Auto-tagged: this band is one half of a Fermi-resonance doublet with another band."
    },
    "frustrated-mode": {
      "tip": "A free gas-phase rotation/translation that becomes a restoring-force vibration once the molecule is adsorbed."
    },
    "fundamental": {
      "tip": "Auto-tagged: the v = 0 → 1 transition of a normal mode, the first step rather than a multiple or a sum. A rotational branch is still a fundamental, and so is an IR-inactive mode."
    },
    "transmission": {
      "tip": "Measured in transmission through a self-supporting wafer, rather than by diffuse reflectance."
    },
    "gas": {
      "tip": "Auto-tagged from the claim's state: this measurement was made on the free molecule in a cell. A band shows it when at least one claim on it was, which is why a band can carry both this and \"adsorbed\": the free molecule and the bound one were both measured there."
    },
    "liquid": {
      "tip": "Auto-tagged from the claim's state: measured on the neat liquid or a solution. Hydrogen-bonded positions shift by tens of cm⁻¹ from the vapour, and there is no rotational structure, so a liquid value is not a free-molecule value."
    },
    "matrix": {
      "tip": "Auto-tagged from the claim's state: the molecule isolated in a frozen noble gas (neon or argon) at a few K. Effectively the free molecule with its rotation quenched, but the host still shifts the position by a few to twenty cm⁻¹, and neon and argon disagree with each other."
    },
    "solid": {
      "tip": "Auto-tagged from the claim's state: measured on the bulk solid substance itself, crystalline or amorphous, rather than on isolated molecules."
    },
    "adsorbed": {
      "tip": "Auto-tagged from the claim's state: this measurement was made on the species bound to a surface rather than free; which surface is in its own site badge. It does not say whether the species adsorbed intact or as a fragment: that is the band-level \"undissociated\"."
    },
    "ir-active": {
      "tip": "This vibrational mode is IR-allowed."
    },
    "ir-inactive": {
      "tip": "Symmetry-forbidden in IR; included for context even though not directly observed. It also covers the other half of the branch rule: an O or S branch is a ΔJ = ±2 step, which one photon cannot drive, so those branches exist in Raman and not in the infrared. Drawn hollow when the chart is set to IR."
    },
    "isotope-labeling": {
      "tip": "This source used isotope substitution as evidence for the assignment (the band itself is the ordinary, natural-abundance one)."
    },
    "isotope": {
      "tip": "Umbrella switch: the band is a labelled twin of another one rather than the ordinary molecule. A legend control rather than a label, so it is not drawn on the band itself, where the substitution chip (deuterium, carbon-13, oxygen-18) already says it and says which."
    },
    "carbon-13": {
      "tip": "This band is the ¹³C-substituted twin of another band in the atlas, not the ordinary molecule."
    },
    "oxygen-18": {
      "tip": "This band is the ¹⁸O-substituted twin of another band in the atlas, not the ordinary molecule."
    },
    "deuterium": {
      "tip": "This band is the deuterated twin of another band in the atlas: same mode, heavier hydrogen. Drawn hatched."
    },
    "to-be-revised": {
      "tip": "Something on this band does not add up and has not been resolved yet: a claim that may sit on the wrong band, or an assignment that needs the source read again. Not a caveat about the chemistry, a note that the entry itself is unfinished."
    },
    "misassignment-warning": {
      "tip": "A known trap: this position is easily assigned to the wrong species, or read as a surface signal when it is not one (gas-phase absorption in the beam path)."
    },
    "undissociated": {
      "tip": "The species sits on the surface intact rather than broken into a fragment: adsorbed methanol CH₃OH* as against the methoxy CH₃O* it dissociates into. That is a property of the species wherever it is seen, so it is a band tag. Not the same as the per-claim \"adsorbed\", which only says one measurement was made on a surface: every methoxy claim is adsorbed, and methoxy is not undissociated."
    },
    "overtone": {
      "tip": "Band is an overtone of a lower fundamental, not the fundamental itself."
    },
    "raman-active": {
      "tip": "This vibrational mode is Raman-allowed."
    },
    "raman-inactive": {
      "tip": "Forbidden in Raman: the vibration leaves the polarizability unchanged (for gas CO₂, every infrared band, by the mutual exclusion rule), or, for a linear molecule's P and R branches, the rotational change is one Raman does not allow. Note the rule is one-directional: O and S never appear in the infrared, but P and R are not Raman-forbidden in general. Raman reaches ΔJ = 0, ±1, ±2 for a symmetric top, a spherical top, or a linear molecule in a degenerate vibration; it is only a linear molecule in a non-degenerate vibration that is restricted to O, Q and S. Drawn hollow when the chart is set to Raman."
    },
    "rotational": {
      "tip": "Auto-tagged: one line of a pure rotational spectrum, where nothing vibrates and the molecule only turns faster. Labelled by the level it starts from. Not a branch among several, which is what the vibrational bands get: pure rotation only ever gives an S branch, so what this band has siblings in is the single branch itself, line by line."
    },
    "rotational-branches": {
      "tip": "Auto-tagged: this band is one part of a transition that rotation has split, and it has siblings. Usually that means one branch of several, and which letters appear depends on the technique and the rotor: P/Q/R in the infrared, O/Q/S for a linear molecule in Raman, all five for a symmetric or spherical top. For a pure rotational spectrum it means something narrower, since there is only ever an S branch: the siblings are then the individual lines of it, one per starting level."
    },
    "site-sensitive": {
      "tip": "Band position shifts meaningfully with adsorption site or surface composition."
    }
  }
}
